Repository: lucytweed/Olivine-Minor-Elements

# Olivine-Minor-Elements
Cambridge University Part III project 2013-2014. Investigating if minor element concentrations (Principally looking at Ni and Mn) of olivines in primitive Icelandic basalts can be used to constrain source mantle lithology. 

Project involves data collection for 4 different eruptions on Iceland. Samples collected in Iceland during Summer 2013. Major and minor element compositions measured by elctron probe in Cambridge.

Along side data analysis results are modelled using an empirical forward melting and crystallisation model. Model is a bilithologic model of a mixed peridotite-pyroxenite mantle. produced on Matlab.

File: probe_data/Raw data/BLA2013_01G/BLA2013_01G_B/BLA2013_01G(B)_pts_wt.txt
FileName :   BLA2013_01G(B)_pts.qtiDat 
Signal(s) Used :  Mg Ka, Si Ka, P  Ka, Fe Ka, Ti Ka, Cr Ka, Al Ka, Ca Ka, Mn Ka, Ni Ka 
Spectromers Conditions :   Sp4 TAP,  Sp1 LTAP,  Sp3 LPET,  Sp5 LIF,  Sp2 PET,  Sp5 LIF,  Sp4 TAP,  Sp3 LPET,  Sp5 LIF,  Sp5 LIF 
Full Spectromers Conditions :   Sp4 TAP(2d= 25.745,K= 0.00218),  Sp1 LTAP(2d= 25.745,K= 0.00218),  Sp3 LPET(2d= 8.75,K= 0.000144),  Sp5 LIF(2d= 4.0267,K= 0.000058),  Sp2 PET(2d= 8.75,K= 0.000144),  Sp5 LIF(2d= 4.0267,K= 0.000058),  Sp4 TAP(2d= 25.745,K= 0.00218),  Sp3 LPET(2d= 8.75,K= 0.000144),  Sp5 LIF(2d= 4.0267,K= 0.000058),  Sp5 LIF(2d= 4.0267,K= 0.000058) 
Column Conditions :  Cond 1 : 15keV 20nA , Cond 2 : 15keV 60nA  
 	Cond 1 : Mg Ka, Si Ka, P  Ka, Fe Ka, Ti Ka, Cr Ka 
 	Cond 2 : Al Ka, Ca Ka, Mn Ka, Ni Ka 
Date :  11-Nov-2013 
User Name :  sx 
Setup Name :  lucy_ol_8nov2013.qtiSet 
DataSet Comment :  BLA2013_01G(B)_ol1 
Comment :   
Analysis Date :  09/11/2013 19:09:29 
Project Name :  Lucy Tweed 
Sample Name :  8 Nov 2013 
Pha Parameters :  	 
 		Bias	Gain	Dtime	Blin	Wind	Mode	 
  Sp4(Mg Ka)	1310	2759	3	2074	2433	Inte	 
  Sp1(Si Ka)	1296	2612	3	2008	2194	Inte	 
  Sp3(P  Ka)	1827	815	3	560	791	Inte	 
  Sp5(Fe Ka)	1820	361	3	1007	399	Inte	 
  Sp2(Ti Ka)	1302	897	3	890	2548	Inte	 
  Sp5(Cr Ka)	1819	359	3	1007	399	Inte	 
  Sp4(Al Ka)	1310	2759	3	2074	2433	Inte	 
  Sp3(Ca Ka)	1827	815	3	560	791	Inte	 
  Sp5(Mn Ka)	1820	361	3	1007	399	Inte	 
  Sp5(Ni Ka)	1820	361	3	1007	399	Inte 
Peak Position :   Sp4 38514 (-500, 500),  Sp1 27742 (-500, 300),  Sp3 70305 (-700, 600),  Sp5 48082 (-250, 300),  Sp2 31427 (-350, 250),  Sp5 56882 (-250, 300),  Sp4 32471 (-500, 500),  Sp3 38386 (-300, 250),  Sp5 52202 (200, 1.0221),  Sp5 41163 (-250, 300) 
Current Sample Position :   X = -13276 Y = 7118 Z = 16 
Standard Name :   
 Mg On Olivine (St. Johns) 
 Si, Ca On Diopside 
 P  On Apatite 
 Fe On Fayalite 
 Ti On Rutile 
 Cr On Cr 
 Al On Cor 
 Mn On Mn 
 Ni On NiO 
Standard composition :   
 Olivine (St. Johns) = O  : 43.4%, Mg : 29.7%, Si : 19.1%, Mn : 0.1%, Fe : 7.4%, Ni : 0.3% 
 Diopside = O  : 44.5%, Mg : 11.2%, Si : 25.9%, Ca : 18.4% 
 Apatite = O  : 38.1%, F  : 3.4%, P  : 18.4%, Cl : 0.4%, Ca : 39.7% 
 Fayalite = O  : 31.405%, Si : 13.783%, Fe : 54.812% 
 Rutile = Ti : 59.95%, O  : 40.05% 
 Cr = Cr : 100.% 
 Cor = O  : 47.1%, Al : 52.9% 
 Mn = Mn : 100.% 
 NiO = Ni : 78.5839%, O  : 21.4161% 
Calibration file name :   
 Mg : Olivine (St. Johns)_Mg_Mg018.calDat 
 Si, Ca : Diopside_Si_Si_Ca_Ca021.calDat 
 P  : Apatite_P_P009.calDat 
 Fe : Fayalite_Fe258.calDat 
 Ti : Rutile_Ti_Ti031.calDat 
 Cr : Cr_Cr_Cr004.calDat 
 Al : Cor_Al_Al019.calDat 
 Mn : Mn_Mn266.calDat 
 Ni : NiO_Ni066.calDat 
Beam Size :  1, 1 µm 

DataSet/Point	Mg	Si	P	Fe	Ti	Cr	Al	Ca	Mn	Ni	O	Total	X	Y	Z	Comment	Distance (µ)	Point#	Date	
1 / 1 . 	26.9389	18.8093	0.0030	11.6217	0.0150	0.0442	0.0330	0.2216	0.1559	0.2227	42.7525	100.8177	-13276.	7118.	16.	BLA2013_01G(B)_ol1	0.	 1	09/11/2013 19:09:29	
2 / 1 . 	26.6097	18.7908	0.0033	11.7912	0.0098	0.0400	0.0366	0.2159	0.1436	0.2143	42.5534	100.4089	-13276.	6978.	16.	BLA2013_01G(B)_ol1	140.	 2	09/11/2013 19:17:55	
3 / 1 . 	26.7293	18.7868	0.0049	11.5167	0.0054	0.0658	0.0346	0.2175	0.1765	0.2022	42.5651	100.3049	-13159.	6978.	16.	BLA2013_01G(B)_ol1	182.45	 3	09/11/2013 19:26:26	
4 / 1 . 	28.4098	19.1310	0.0000	8.7943	0.0048	0.0646	0.0653	0.2528	0.1340	0.2432	43.3152	100.4149	-11003.	7073.	-7.	BLA2013_01G(B)_ol2	2273.56	 4	09/11/2013 19:34:54	
5 / 1 . 	28.5839	19.1732	0.0027	8.8250	0.0063	0.0588	0.0585	0.2573	0.1434	0.2478	43.4895	100.8464	-11003.	7181.	-7.	BLA2013_01G(B)_ol2	2273.99	 5	09/11/2013 19:43:20	
6 / 1 . 	28.4941	19.1600	0.0042	8.9177	0.0000	0.0608	0.0638	0.2676	0.1300	0.2429	43.4416	100.7825	-10913.	7294.	-7.	BLA2013_01G(B)_ol2	2369.66	 6	09/11/2013 19:51:46	
7 / 1 . 	27.7886	19.0322	0.0089	9.9517	0.0017	0.0352	0.0290	0.2195	0.1571	0.1765	43.0652	100.4655	-8768.	7294.	-32.	BLA2013_01G(B)_ol3	4511.69	 7	09/11/2013 20:00:15	
8 / 1 . 	27.8038	18.9831	0.0014	9.9765	0.0000	0.0460	0.0309	0.2259	0.1649	0.1575	43.0142	100.4041	-8768.	7489.	-29.	BLA2013_01G(B)_ol3	4523.46	 8	09/11/2013 20:08:44	
9 / 1 . 	27.8125	18.9682	0.0082	10.2479	0.0049	0.0110	0.0331	0.2153	0.1454	0.1582	43.0766	100.6813	-8991.	7489.	-27.	BLA2013_01G(B)_ol3	4301.25	 9	09/11/2013 20:17:10	
10 / 1 . 	28.3882	19.1108	0.0000	9.1994	0.0048	0.0754	0.0377	0.2204	0.1153	0.2398	43.3550	100.7469	-5368.	4746.	-81.	BLA2013_01G(B)_ol4	8256.65	 10	09/11/2013 20:25:38	
11 / 1 . 	28.3009	19.1246	0.0000	9.1513	0.0021	0.0470	0.0452	0.2237	0.1305	0.2546	43.3009	100.5808	-5368.	4822.	-82.	BLA2013_01G(B)_ol4	8235.15	 11	09/11/2013 20:34:04	
12 / 1 . 	28.2205	19.0026	0.0057	9.3613	0.0000	0.0898	0.0448	0.2358	0.1303	0.2409	43.1947	100.5264	-5627.	4804.	-77.	BLA2013_01G(B)_ol4	7991.9	 12	09/11/2013 20:42:39	
13 / 1 . 	27.4194	18.9765	0.0046	10.3399	0.0000	0.0028	0.0455	0.2162	0.1586	0.2054	42.8679	100.2369	-8341.	4428.	-49.	BLA2013_01G(B)_ol5	5620.9	 13	09/11/2013 20:51:06	
14 / 1 . 	27.4595	18.9487	0.0049	10.4041	0.0065	0.0423	0.0357	0.2270	0.1563	0.1859	42.8956	100.3664	-8170.	4395.	-51.	BLA2013_01G(B)_ol5	5787.09	 14	09/11/2013 20:59:33	
15 / 1 . 	27.4971	18.9987	0.0063	10.0268	0.0079	0.0487	0.0333	0.2211	0.1426	0.2049	42.8716	100.0588	-8188.	4577.	-50.	BLA2013_01G(B)_ol5	5687.6	 15	09/11/2013 21:08:00	
16 / 1 . 	28.4097	19.0442	0.0063	9.1818	0.0000	0.0488	0.0433	0.2154	0.1317	0.2563	43.2910	100.6285	-10850.	3784.	-24.	BLA2013_01G(B)_ol6	4123.43	 16	09/11/2013 21:16:28	
17 / 1 . 	28.2381	19.1765	0.0000	9.3877	0.0000	0.0806	0.0387	0.2222	0.1244	0.2493	43.3865	100.9039	-10610.	3784.	-28.	BLA2013_01G(B)_ol6	4269.08	 17	09/11/2013 21:24:56	
18 / 1 . 	28.3329	19.1069	0.0020	9.2975	0.0000	0.0414	0.0370	0.2135	0.1399	0.2426	43.3278	100.7414	-10610.	3952.	-27.	BLA2013_01G(B)_ol6	4139.2	 18	09/11/2013 21:33:27	
19 / 1 . 	26.4559	18.7133	0.0061	12.2424	0.0031	0.0226	0.0445	0.2110	0.1892	0.1725	42.4910	100.5517	-12967.	3463.	-6.	BLA2013_01G(B)_ol7	3668.1	 19	09/11/2013 21:42:00	
20 / 1 . 	26.3864	18.6717	0.0000	12.4741	0.0109	0.0000	0.0358	0.2080	0.1763	0.1706	42.4371	100.5708	-13216.	3405.	-1.	BLA2013_01G(B)_ol7	3713.52	 20	09/11/2013 21:50:35	
21 / 1 . 	26.2504	18.6984	0.0056	12.3637	0.0000	0.0547	0.0465	0.2101	0.1710	0.1575	42.3647	100.3225	-13216.	3243.	-1.	BLA2013_01G(B)_ol7	3875.5	 21	09/11/2013 21:59:07	
22 / 1 . 	28.0900	19.0540	0.0013	9.7154	0.0031	0.0481	0.0421	0.2186	0.1334	0.2161	43.2332	100.7554	-15677.	3174.	22.	BLA2013_01G(B)_ol8	4617.36	 22	09/11/2013 22:07:39	
23 / 1 . 	27.9646	19.0311	0.0030	9.6025	0.0140	0.0345	0.0336	0.2264	0.1226	0.2177	43.0880	100.3380	-15676.	3058.	22.	BLA2013_01G(B)_ol8	4716.32	 23	09/11/2013 22:16:10	
24 / 1 . 	28.0702	19.0290	0.0028	9.4985	0.0035	0.0566	0.0359	0.2243	0.1383	0.2208	43.1350	100.4149	-15507.	3148.	20.	BLA2013_01G(B)_ol8	4553.93	 24	09/11/2013 22:24:46	
25 / 1 . 	27.6076	18.9707	0.0032	10.1996	0.0000	0.0339	0.0367	0.2149	0.1473	0.2290	42.9498	100.3927	-18769.	3148.	54.	BLA2013_01G(B)_ol9	6777.57	 25	09/11/2013 22:33:12	
26 / 1 . 	27.6484	18.9878	0.0003	10.1432	0.0175	0.0625	0.0374	0.2231	0.1374	0.2249	43.0056	100.4881	-18832.	3111.	54.	BLA2013_01G(B)_ol9	6850.3	 26	09/11/2013 22:41:38	
27 / 1 . 	27.5975	18.9790	0.0001	10.4221	0.0096	0.0470	0.0332	0.2235	0.1413	0.2146	43.0241	100.6921	-18550.	3043.	51.	BLA2013_01G(B)_ol9	6664.98	 27	09/11/2013 22:50:09	
28 / 1 . 	26.9621	18.8571	0.0073	11.0622	0.0051	0.0019	0.0260	0.1809	0.1602	0.1506	42.6004	100.0137	-21794.	3041.	85.	BLA2013_01G(B)_ol10	9443.68	 28	09/11/2013 22:58:35	
29 / 1 . 	27.2706	18.8692	0.0067	11.1966	0.0000	0.0170	0.0196	0.1956	0.1563	0.1652	42.8565	100.7533	-21706.	3222.	85.	BLA2013_01G(B)_ol10	9287.01	 29	09/11/2013 23:07:01	
30 / 1 . 	27.3160	18.8837	0.0035	11.0595	0.0082	0.0222	0.0304	0.1932	0.1602	0.1723	42.8843	100.7336	-21607.	3329.	85.	BLA2013_01G(B)_ol10	9152.42	 30	09/11/2013 23:15:27	
31 / 1 . 	28.0088	19.0207	0.0021	9.4980	0.0062	0.0536	0.0389	0.2034	0.1429	0.2259	43.0814	100.2818	-22504.	-202.	75.	BLA2013_01G(B)_ol11	11778.87	 31	09/11/2013 23:23:58	
32 / 1 . 	27.9425	19.0403	0.0124	9.6571	0.0135	0.0602	0.0508	0.2067	0.1248	0.2260	43.1337	100.4681	-22573.	-236.	75.	BLA2013_01G(B)_ol11	11854.07	 32	09/11/2013 23:32:28	
33 / 1 . 	28.0578	18.9742	0.0023	9.6029	0.0089	0.0329	0.0357	0.2117	0.1372	0.2292	43.0831	100.3760	-22776.	-214.	77.	BLA2013_01G(B)_ol11	12000.5	 33	09/11/2013 23:40:54	
34 / 1 . 	26.0043	18.7000	0.0042	13.0237	0.0102	0.0123	0.0294	0.1219	0.1848	0.1478	42.3430	100.5816	-19174.	-214.	41.	BLA2013_01G(B)_ol12	9409.85	 34	09/11/2013 23:49:31	
35 / 1 . 	25.8139	18.6620	0.0065	13.6094	0.0118	0.0116	0.0138	0.1196	0.1935	0.1500	42.3342	100.9263	-19174.	-52.	41.	BLA2013_01G(B)_ol12	9284.18	 35	09/11/2013 23:58:01	
36 / 1 . 	25.7442	18.6230	0.0046	13.3024	0.0000	0.0051	0.0247	0.1201	0.2074	0.1528	42.1562	100.3405	-19028.	-52.	42.	BLA2013_01G(B)_ol12	9192.12	 36	10/11/2013 00:06:30	
37 / 1 . 	28.0077	18.9968	0.0058	9.4947	0.0026	0.0286	0.0464	0.2299	0.1268	0.2154	43.0531	100.2076	-15884.	-18.	8.	BLA2013_01G(B)_ol13	7597.65	 37	10/11/2013 00:15:00	
38 / 1 . 	28.0613	19.0804	0.0011	9.4273	0.0077	0.0428	0.0454	0.2329	0.1318	0.2199	43.1714	100.4220	-15705.	98.	6.	BLA2013_01G(B)_ol13	7428.36	 38	10/11/2013 00:23:31	
39 / 1 . 	28.1817	19.0741	0.0013	9.2677	0.0117	0.0672	0.0412	0.2279	0.1345	0.2157	43.2057	100.4286	-15788.	-258.	6.	BLA2013_01G(B)_ol13	7792.02	 39	10/11/2013 00:31:57	
40 / 1 . 	24.9981	18.4137	0.0033	14.6027	0.0000	0.0019	0.0253	0.1301	0.1919	0.1284	41.7900	100.2855	-13349.	-76.	-19.	BLA2013_01G(B)_ol14	7194.46	 40	10/11/2013 00:40:29	
41 / 1 . 	24.7838	18.4276	0.0000	14.9514	0.0117	0.0117	0.0286	0.1269	0.1938	0.1369	41.7770	100.4493	-13286.	115.	-16.	BLA2013_01G(B)_ol14	7003.08	 41	10/11/2013 00:49:03	
42 / 1 . 	24.6995	18.4820	0.0014	14.8433	0.0058	0.0000	0.0263	0.1166	0.2054	0.1360	41.7401	100.2565	-13200.	188.	-18.	BLA2013_01G(B)_ol14	6930.5	 42	10/11/2013 00:57:31	
43 / 1 . 	26.5819	18.8546	0.0000	12.0343	0.0000	0.0000	0.0201	0.1269	0.1851	0.1505	42.5857	100.5390	-8283.	794.	-70.	BLA2013_01G(B)_ol16	8057.94	 43	10/11/2013 01:06:01	
44 / 1 . 	26.4146	18.8241	0.0065	12.2994	0.0045	0.0065	0.0195	0.1143	0.1785	0.1513	42.5307	100.5499	-8237.	908.	-70.	BLA2013_01G(B)_ol16	7997.69	 44	10/11/2013 01:14:27	
45 / 1 . 	26.4671	18.8935	0.0056	12.3801	0.0000	0.0042	0.0236	0.1025	0.1785	0.1524	42.6583	100.8658	-8185.	989.	-72.	BLA2013_01G(B)_ol16	7968.1	 45	10/11/2013 01:22:59	
46 / 1 . 	27.9250	19.1343	0.0049	9.6837	0.0000	0.0416	0.0325	0.2246	0.1534	0.2233	43.2077	100.6311	-4765.	965.	-107.	BLA2013_01G(B)_ol17	10502.94	 46	10/11/2013 01:31:29	
47 / 1 . 	28.0792	19.0817	0.0000	9.6097	0.0101	0.0444	0.0325	0.2150	0.1388	0.2364	43.2243	100.6721	-4765.	824.	-106.	BLA2013_01G(B)_ol17	10586.14	 47	10/11/2013 01:39:56	
48 / 1 . 	27.9061	19.0871	0.0046	9.6444	0.0109	0.0496	0.0292	0.2236	0.1290	0.2364	43.1343	100.4551	-4765.	1115.	-107.	BLA2013_01G(B)_ol17	10415.77	 48	10/11/2013 01:48:26	
49 / 1 . 	27.8976	19.0402	0.0072	9.6885	0.0000	0.0353	0.0203	0.2115	0.1473	0.1756	43.0497	100.2732	-7963.	-3483.	-97.	BLA2013_01G(B)_ol18	11858.41	 49	10/11/2013 01:56:57	
50 / 1 . 	28.0263	19.0873	0.0021	9.8981	0.0000	0.0116	0.0282	0.1744	0.1394	0.1766	43.2168	100.7607	-7973.	-3714.	-97.	BLA2013_01G(B)_ol18	12060.96	 50	10/11/2013 02:05:31	
51 / 1 . 	27.9460	19.0653	0.0025	9.7012	0.0000	0.0000	0.0245	0.1952	0.1301	0.1731	43.0815	100.3195	-8064.	-3714.	-96.	BLA2013_01G(B)_ol18	12021.22	 51	10/11/2013 02:14:00	
52 / 1 . 	28.1498	19.0520	0.0051	9.1337	0.0069	0.0489	0.0412	0.2190	0.1382	0.2371	43.1177	100.1494	-11768.	-3558.	-55.	BLA2013_01G(B)_ol19	10782.21	 52	10/11/2013 02:22:30	
53 / 1 . 	28.3755	19.1006	0.0000	9.3463	0.0000	0.0455	0.0381	0.2165	0.1413	0.2648	43.3721	100.9007	-11768.	-3661.	-55.	BLA2013_01G(B)_ol19	10884.21	 53	10/11/2013 02:31:00	
54 / 1 . 	28.2149	19.1205	0.0020	9.4203	0.0060	0.0531	0.0441	0.2166	0.1325	0.2341	43.3173	100.7615	-11657.	-3654.	-57.	BLA2013_01G(B)_ol19	10893.23	 54	10/11/2013 02:39:30	
55 / 1 . 	27.5660	19.0546	0.0077	10.3996	0.0045	0.0300	0.0157	0.1842	0.1481	0.1864	43.0446	100.6414	-16294.	-4349.	-11.	BLA2013_01G(B)_ol20	11857.54	 55	10/11/2013 02:48:02	
56 / 1 . 	27.5342	18.9650	0.0057	10.5557	0.0085	0.0380	0.0235	0.1640	0.1573	0.1836	42.9708	100.6060	-16294.	-4254.	-10.	BLA2013_01G(B)_ol20	11765.69	 56	10/11/2013 02:56:30	
57 / 1 . 	27.6025	18.9785	0.0035	10.7109	0.0000	0.0085	0.0194	0.1710	0.1452	0.1634	43.0417	100.8446	-16327.	-4150.	-9.	BLA2013_01G(B)_ol20	11673.78	 57	10/11/2013 03:05:00	
58 / 1 . 	26.7287	18.7865	0.0049	12.1161	0.0081	0.0243	0.0246	0.1619	0.1733	0.1516	42.6727	100.8527	-19556.	-4392.	22.	BLA2013_01G(B)_ol21	13111.77	 58	10/11/2013 03:13:30	
59 / 1 . 	26.4711	18.7890	0.0025	12.4562	0.0017	0.0064	0.0349	0.1463	0.1887	0.1420	42.5926	100.8314	-19455.	-4399.	24.	BLA2013_01G(B)_ol21	13069.87	 59	10/11/2013 03:22:02	
60 / 1 . 	26.7746	18.7627	0.0034	11.7888	0.0000	0.0053	0.0275	0.1546	0.1891	0.1456	42.5685	100.4202	-19455.	-4320.	24.	BLA2013_01G(B)_ol21	13000.31	 60	10/11/2013 03:30:33

File: probe_data/Raw data/BLA2013_01G/BLA2013_01G_B/BLA2013_01G_B_pts_oxide.txt
FileName :   BLA2013_01G(B)_pts.qtiDat 
Signal(s) Used :  Mg Ka, Si Ka, P  Ka, Fe Ka, Ti Ka, Cr Ka, Al Ka, Ca Ka, Mn Ka, Ni Ka 
Spectromers Conditions :   Sp4 TAP,  Sp1 LTAP,  Sp3 LPET,  Sp5 LIF,  Sp2 PET,  Sp5 LIF,  Sp4 TAP,  Sp3 LPET,  Sp5 LIF,  Sp5 LIF 
Full Spectromers Conditions :   Sp4 TAP(2d= 25.745,K= 0.00218),  Sp1 LTAP(2d= 25.745,K= 0.00218),  Sp3 LPET(2d= 8.75,K= 0.000144),  Sp5 LIF(2d= 4.0267,K= 0.000058),  Sp2 PET(2d= 8.75,K= 0.000144),  Sp5 LIF(2d= 4.0267,K= 0.000058),  Sp4 TAP(2d= 25.745,K= 0.00218),  Sp3 LPET(2d= 8.75,K= 0.000144),  Sp5 LIF(2d= 4.0267,K= 0.000058),  Sp5 LIF(2d= 4.0267,K= 0.000058) 
Column Conditions :  Cond 1 : 15keV 20nA , Cond 2 : 15keV 60nA  
 	Cond 1 : Mg Ka, Si Ka, P  Ka, Fe Ka, Ti Ka, Cr Ka 
 	Cond 2 : Al Ka, Ca Ka, Mn Ka, Ni Ka 
Date :  11-Nov-2013 
User Name :  sx 
Setup Name :  lucy_ol_8nov2013.qtiSet 
DataSet Comment :  BLA2013_01G(B)_ol1 
Comment :   
Analysis Date :  09/11/2013 19:09:29 
Project Name :  Lucy Tweed 
Sample Name :  8 Nov 2013 
Pha Parameters :  	 
 		Bias	Gain	Dtime	Blin	Wind	Mode	 
  Sp4(Mg Ka)	1310	2759	3	2074	2433	Inte	 
  Sp1(Si Ka)	1296	2612	3	2008	2194	Inte	 
  Sp3(P  Ka)	1827	815	3	560	791	Inte	 
  Sp5(Fe Ka)	1820	361	3	1007	399	Inte	 
  Sp2(Ti Ka)	1302	897	3	890	2548	Inte	 
  Sp5(Cr Ka)	1819	359	3	1007	399	Inte	 
  Sp4(Al Ka)	1310	2759	3	2074	2433	Inte	 
  Sp3(Ca Ka)	1827	815	3	560	791	Inte	 
  Sp5(Mn Ka)	1820	361	3	1007	399	Inte	 
  Sp5(Ni Ka)	1820	361	3	1007	399	Inte 
Peak Position :   Sp4 38514 (-500, 500),  Sp1 27742 (-500, 300),  Sp3 70305 (-700, 600),  Sp5 48082 (-250, 300),  Sp2 31427 (-350, 250),  Sp5 56882 (-250, 300),  Sp4 32471 (-500, 500),  Sp3 38386 (-300, 250),  Sp5 52202 (200, 1.0221),  Sp5 41163 (-250, 300) 
Current Sample Position :   X = -13276 Y = 7118 Z = 16 
Standard Name :   
 Mg On Olivine (St. Johns) 
 Si, Ca On Diopside 
 P  On Apatite 
 Fe On Fayalite 
 Ti On Rutile 
 Cr On Cr 
 Al On Cor 
 Mn On Mn 
 Ni On NiO 
Standard composition :   
 Olivine (St. Johns) = O  : 43.4%, Mg : 29.7%, Si : 19.1%, Mn : 0.1%, Fe : 7.4%, Ni : 0.3% 
 Diopside = O  : 44.5%, Mg : 11.2%, Si : 25.9%, Ca : 18.4% 
 Apatite = O  : 38.1%, F  : 3.4%, P  : 18.4%, Cl : 0.4%, Ca : 39.7% 
 Fayalite = O  : 31.405%, Si : 13.783%, Fe : 54.812% 
 Rutile = Ti : 59.95%, O  : 40.05% 
 Cr = Cr : 100.% 
 Cor = O  : 47.1%, Al : 52.9% 
 Mn = Mn : 100.% 
 NiO = Ni : 78.5839%, O  : 21.4161% 
Calibration file name :   
 Mg : Olivine (St. Johns)_Mg_Mg018.calDat 
 Si, Ca : Diopside_Si_Si_Ca_Ca021.calDat 
 P  : Apatite_P_P009.calDat 
 Fe : Fayalite_Fe258.calDat 
 Ti : Rutile_Ti_Ti031.calDat 
 Cr : Cr_Cr_Cr004.calDat 
 Al : Cor_Al_Al019.calDat 
 Mn : Mn_Mn266.calDat 
 Ni : NiO_Ni066.calDat 
Beam Size :  1, 1 µm 

DataSet/Point	MgO	SiO2	P2O5	FeO	TiO2	Cr2O3	Al2O3	CaO	MnO	NiO	Total	X	Y	Z	Comment	Distance (µ)	Point#	Date	
1 / 1 . 	44.6728	40.2401	0.0070	14.9512	0.0250	0.0646	0.0623	0.3101	0.2012	0.2834	100.8177	-13276.	7118.	16.	BLA2013_01G(B)_ol1	0.	 1	09/11/2013 19:09:29	
2 / 1 . 	44.1269	40.2006	0.0076	15.1694	0.0164	0.0585	0.0692	0.3021	0.1854	0.2728	100.4089	-13276.	6978.	16.	BLA2013_01G(B)_ol1	140.	 2	09/11/2013 19:17:55	
3 / 1 . 	44.3252	40.1921	0.0113	14.8161	0.0090	0.0961	0.0654	0.3043	0.2279	0.2573	100.3049	-13159.	6978.	16.	BLA2013_01G(B)_ol1	182.45	 3	09/11/2013 19:26:26	
4 / 1 . 	47.1118	40.9284	0.0000	11.3139	0.0080	0.0945	0.1233	0.3537	0.1730	0.3095	100.4161	-11003.	7073.	-7.	BLA2013_01G(B)_ol2	2273.56	 4	09/11/2013 19:34:54	
5 / 1 . 	47.4007	41.0187	0.0063	11.3534	0.0106	0.0859	0.1105	0.3600	0.1851	0.3154	100.8464	-11003.	7181.	-7.	BLA2013_01G(B)_ol2	2273.99	 5	09/11/2013 19:43:20	
6 / 1 . 	47.2518	40.9904	0.0097	11.4725	0.0000	0.0888	0.1205	0.3745	0.1678	0.3091	100.7850	-10913.	7294.	-7.	BLA2013_01G(B)_ol2	2369.66	 6	09/11/2013 19:51:46	
7 / 1 . 	46.0817	40.7169	0.0204	12.8029	0.0028	0.0515	0.0548	0.3071	0.2028	0.2245	100.4655	-8768.	7294.	-32.	BLA2013_01G(B)_ol3	4511.69	 7	09/11/2013 20:00:15	
8 / 1 . 	46.1070	40.6119	0.0032	12.8347	0.0000	0.0672	0.0584	0.3161	0.2129	0.2004	100.4117	-8768.	7489.	-29.	BLA2013_01G(B)_ol3	4523.46	 8	09/11/2013 20:08:44	
9 / 1 . 	46.1214	40.5800	0.0189	13.1839	0.0083	0.0160	0.0626	0.3012	0.1877	0.2013	100.6813	-8991.	7489.	-27.	BLA2013_01G(B)_ol3	4301.25	 9	09/11/2013 20:17:10	
10 / 1 . 	47.0760	40.8852	0.0000	11.8351	0.0080	0.1102	0.0712	0.3084	0.1489	0.3052	100.7482	-5368.	4746.	-81.	BLA2013_01G(B)_ol4	8256.65	 10	09/11/2013 20:25:38	
11 / 1 . 	46.9313	40.9147	0.0000	11.7731	0.0034	0.0687	0.0855	0.3130	0.1686	0.3239	100.5822	-5368.	4822.	-82.	BLA2013_01G(B)_ol4	8235.15	 11	09/11/2013 20:34:04	
12 / 1 . 	46.7980	40.6536	0.0131	12.0433	0.0000	0.1313	0.0846	0.3299	0.1682	0.3066	100.5286	-5627.	4804.	-77.	BLA2013_01G(B)_ol4	7991.9	 12	09/11/2013 20:42:39	
13 / 1 . 	45.4696	40.5979	0.0105	13.3023	0.0000	0.0041	0.0860	0.3025	0.2049	0.2614	100.2391	-8341.	4428.	-49.	BLA2013_01G(B)_ol5	5620.9	 13	09/11/2013 20:51:06	
14 / 1 . 	45.5360	40.5383	0.0112	13.3848	0.0109	0.0618	0.0674	0.3177	0.2018	0.2366	100.3664	-8170.	4395.	-51.	BLA2013_01G(B)_ol5	5787.09	 14	09/11/2013 20:59:33	
15 / 1 . 	45.5983	40.6453	0.0144	12.8994	0.0131	0.0712	0.0628	0.3093	0.1842	0.2607	100.0588	-8188.	4577.	-50.	BLA2013_01G(B)_ol5	5687.6	 15	09/11/2013 21:08:00	
16 / 1 . 	47.1117	40.7427	0.0145	11.8123	0.0000	0.0713	0.0818	0.3014	0.1701	0.3261	100.6320	-10850.	3784.	-24.	BLA2013_01G(B)_ol6	4123.43	 16	09/11/2013 21:16:28	
17 / 1 . 	46.8272	41.0257	0.0000	12.0773	0.0000	0.1177	0.0731	0.3109	0.1606	0.3172	100.9097	-10610.	3784.	-28.	BLA2013_01G(B)_ol6	4269.08	 17	09/11/2013 21:24:56	
18 / 1 . 	46.9844	40.8767	0.0046	11.9611	0.0000	0.0605	0.0699	0.2987	0.1806	0.3088	100.7453	-10610.	3952.	-27.	BLA2013_01G(B)_ol6	4139.2	 18	09/11/2013 21:33:27	
19 / 1 . 	43.8718	40.0348	0.0139	15.7499	0.0052	0.0331	0.0840	0.2952	0.2442	0.2195	100.5517	-12967.	3463.	-6.	BLA2013_01G(B)_ol7	3668.1	 19	09/11/2013 21:42:00	
20 / 1 . 	43.7565	39.9458	0.0000	16.0478	0.0182	0.0000	0.0677	0.2910	0.2276	0.2171	100.5716	-13216.	3405.	-1.	BLA2013_01G(B)_ol7	3713.52	 20	09/11/2013 21:50:35	
21 / 1 . 	43.5310	40.0029	0.0128	15.9059	0.0000	0.0799	0.0878	0.2939	0.2208	0.2004	100.3355	-13216.	3243.	-1.	BLA2013_01G(B)_ol7	3875.5	 21	09/11/2013 21:59:07	
22 / 1 . 	46.5816	40.7637	0.0031	12.4988	0.0051	0.0704	0.0795	0.3059	0.1723	0.2750	100.7554	-15677.	3174.	22.	BLA2013_01G(B)_ol8	4617.36	 22	09/11/2013 22:07:39	
23 / 1 . 	46.3736	40.7145	0.0068	12.3536	0.0233	0.0505	0.0636	0.3168	0.1583	0.2771	100.3380	-15676.	3058.	22.	BLA2013_01G(B)_ol8	4716.32	 23	09/11/2013 22:16:10	
24 / 1 . 	46.5488	40.7102	0.0064	12.2197	0.0059	0.0827	0.0678	0.3138	0.1786	0.2810	100.4149	-15507.	3148.	20.	BLA2013_01G(B)_ol8	4553.93	 24	09/11/2013 22:24:46	
25 / 1 . 	45.7817	40.5855	0.0073	13.1217	0.0000	0.0495	0.0693	0.3007	0.1903	0.2914	100.3974	-18769.	3148.	54.	BLA2013_01G(B)_ol9	6777.57	 25	09/11/2013 22:33:12	
26 / 1 . 	45.8493	40.6219	0.0007	13.0492	0.0292	0.0914	0.0707	0.3121	0.1775	0.2862	100.4881	-18832.	3111.	54.	BLA2013_01G(B)_ol9	6850.3	 26	09/11/2013 22:41:38	
27 / 1 . 	45.7649	40.6032	0.0002	13.4080	0.0160	0.0686	0.0628	0.3128	0.1824	0.2731	100.6921	-18550.	3043.	51.	BLA2013_01G(B)_ol9	6664.98	 27	09/11/2013 22:50:09	
28 / 1 . 	44.7112	40.3425	0.0167	14.2315	0.0085	0.0028	0.0490	0.2531	0.2068	0.1916	100.0137	-21794.	3041.	85.	BLA2013_01G(B)_ol10	9443.68	 28	09/11/2013 22:58:35	
29 / 1 . 	45.2227	40.3683	0.0155	14.4043	0.0000	0.0249	0.0371	0.2737	0.2018	0.2103	100.7584	-21706.	3222.	85.	BLA2013_01G(B)_ol10	9287.01	 29	09/11/2013 23:07:01	
30 / 1 . 	45.2981	40.3993	0.0081	14.2280	0.0137	0.0324	0.0575	0.2703	0.2069	0.2193	100.7336	-21607.	3329.	85.	BLA2013_01G(B)_ol10	9152.42	 30	09/11/2013 23:15:27	
31 / 1 . 	46.4469	40.6924	0.0047	12.2191	0.0103	0.0784	0.0734	0.2847	0.1845	0.2875	100.2818	-22504.	-202.	75.	BLA2013_01G(B)_ol11	11778.87	 31	09/11/2013 23:23:58	
32 / 1 . 	46.3371	40.7344	0.0284	12.4239	0.0225	0.0880	0.0960	0.2892	0.1611	0.2876	100.4681	-22573.	-236.	75.	BLA2013_01G(B)_ol11	11854.07	 32	09/11/2013 23:32:28	
33 / 1 . 	46.5283	40.5929	0.0053	12.3541	0.0149	0.0481	0.0674	0.2962	0.1771	0.2917	100.3760	-22776.	-214.	77.	BLA2013_01G(B)_ol11	12000.5	 33	09/11/2013 23:40:54	
34 / 1 . 	43.1229	40.0063	0.0096	16.7550	0.0171	0.0180	0.0556	0.1705	0.2386	0.1881	100.5817	-19174.	-214.	41.	BLA2013_01G(B)_ol12	9409.85	 34	09/11/2013 23:49:31	
35 / 1 . 	42.8071	39.9251	0.0149	17.5084	0.0197	0.0169	0.0262	0.1674	0.2498	0.1909	100.9263	-19174.	-52.	41.	BLA2013_01G(B)_ol12	9284.18	 35	09/11/2013 23:58:01	
36 / 1 . 	42.6915	39.8415	0.0106	17.1135	0.0000	0.0074	0.0466	0.1680	0.2678	0.1945	100.3415	-19028.	-52.	42.	BLA2013_01G(B)_ol12	9192.12	 36	10/11/2013 00:06:30	
37 / 1 . 	46.4450	40.6412	0.0134	12.2149	0.0043	0.0417	0.0877	0.3217	0.1637	0.2741	100.2076	-15884.	-18.	8.	BLA2013_01G(B)_ol13	7597.65	 37	10/11/2013 00:15:00	
38 / 1 . 	46.5340	40.8202	0.0025	12.1282	0.0129	0.0626	0.0859	0.3259	0.1702	0.2798	100.4220	-15705.	98.	6.	BLA2013_01G(B)_ol13	7428.36	 38	10/11/2013 00:23:31	
39 / 1 . 	46.7336	40.8067	0.0029	11.9229	0.0195	0.0982	0.0778	0.3189	0.1736	0.2745	100.4286	-15788.	-258.	6.	BLA2013_01G(B)_ol13	7792.02	 39	10/11/2013 00:31:57	
40 / 1 . 	41.4544	39.3938	0.0076	18.7863	0.0000	0.0028	0.0478	0.1820	0.2478	0.1634	100.2860	-13349.	-76.	-19.	BLA2013_01G(B)_ol14	7194.46	 40	10/11/2013 00:40:29	
41 / 1 . 	41.0989	39.4235	0.0000	19.2350	0.0195	0.0171	0.0541	0.1776	0.2502	0.1742	100.4500	-13286.	115.	-16.	BLA2013_01G(B)_ol14	7003.08	 41	10/11/2013 00:49:03	
42 / 1 . 	40.9591	39.5398	0.0032	19.0959	0.0097	0.0000	0.0497	0.1632	0.2652	0.1731	100.2590	-13200.	188.	-18.	BLA2013_01G(B)_ol14	6930.5	 42	10/11/2013 00:57:31	
43 / 1 . 	44.0806	40.3369	0.0000	15.4821	0.0000	0.0000	0.0379	0.1776	0.2390	0.1915	100.5456	-8283.	794.	-70.	BLA2013_01G(B)_ol16	8057.94	 43	10/11/2013 01:06:01	
44 / 1 . 	43.8033	40.2718	0.0149	15.8231	0.0074	0.0095	0.0368	0.1599	0.2305	0.1926	100.5499	-8237.	908.	-70.	BLA2013_01G(B)_ol16	7997.69	 44	10/11/2013 01:14:27	
45 / 1 . 	43.8904	40.4203	0.0128	15.9270	0.0000	0.0061	0.0446	0.1434	0.2304	0.1939	100.8690	-8185.	989.	-72.	BLA2013_01G(B)_ol16	7968.1	 45	10/11/2013 01:22:59	
46 / 1 . 	46.3081	40.9353	0.0113	12.4580	0.0000	0.0608	0.0614	0.3143	0.1981	0.2842	100.6315	-4765.	965.	-107.	BLA2013_01G(B)_ol17	10502.94	 46	10/11/2013 01:31:29	
47 / 1 . 	46.5637	40.8230	0.0000	12.3628	0.0168	0.0649	0.0614	0.3008	0.1793	0.3008	100.6735	-4765.	824.	-106.	BLA2013_01G(B)_ol17	10586.14	 47	10/11/2013 01:39:56	
48 / 1 . 	46.2767	40.8344	0.0106	12.4074	0.0182	0.0724	0.0552	0.3129	0.1665	0.3009	100.4551	-4765.	1115.	-107.	BLA2013_01G(B)_ol17	10415.77	 48	10/11/2013 01:48:26	
49 / 1 . 	46.2626	40.7341	0.0166	12.4642	0.0000	0.0516	0.0383	0.2960	0.1901	0.2235	100.2769	-7963.	-3483.	-97.	BLA2013_01G(B)_ol18	11858.41	 49	10/11/2013 01:56:57	
50 / 1 . 	46.4760	40.8348	0.0048	12.7338	0.0000	0.0170	0.0534	0.2440	0.1800	0.2247	100.7684	-7973.	-3714.	-97.	BLA2013_01G(B)_ol18	12060.96	 50	10/11/2013 02:05:31	
51 / 1 . 	46.3428	40.7879	0.0058	12.4805	0.0000	0.0000	0.0463	0.2732	0.1680	0.2203	100.3248	-8064.	-3714.	-96.	BLA2013_01G(B)_ol18	12021.22	 51	10/11/2013 02:14:00	
52 / 1 . 	46.6807	40.7593	0.0116	11.7504	0.0115	0.0715	0.0778	0.3064	0.1785	0.3017	100.1494	-11768.	-3558.	-55.	BLA2013_01G(B)_ol19	10782.21	 52	10/11/2013 02:22:30	
53 / 1 . 	47.0550	40.8633	0.0000	12.0239	0.0000	0.0664	0.0721	0.3030	0.1825	0.3369	100.9032	-11768.	-3661.	-55.	BLA2013_01G(B)_ol19	10884.21	 53	10/11/2013 02:31:00	
54 / 1 . 	46.7887	40.9059	0.0047	12.1192	0.0100	0.0777	0.0834	0.3031	0.1711	0.2979	100.7615	-11657.	-3654.	-57.	BLA2013_01G(B)_ol19	10893.23	 54	10/11/2013 02:39:30	
55 / 1 . 	45.7126	40.7650	0.0176	13.3790	0.0074	0.0439	0.0296	0.2578	0.1913	0.2372	100.6414	-16294.	-4349.	-11.	BLA2013_01G(B)_ol20	11857.54	 55	10/11/2013 02:48:02	
56 / 1 . 	45.6599	40.5732	0.0130	13.5798	0.0141	0.0556	0.0444	0.2294	0.2031	0.2336	100.6060	-16294.	-4254.	-10.	BLA2013_01G(B)_ol20	11765.69	 56	10/11/2013 02:56:30	
57 / 1 . 	45.7732	40.6020	0.0081	13.7795	0.0000	0.0124	0.0367	0.2393	0.1875	0.2079	100.8466	-16327.	-4150.	-9.	BLA2013_01G(B)_ol20	11673.78	 57	10/11/2013 03:05:00	
58 / 1 . 	44.3242	40.1913	0.0113	15.5874	0.0135	0.0355	0.0464	0.2266	0.2238	0.1930	100.8528	-19556.	-4392.	22.	BLA2013_01G(B)_ol21	13111.77	 58	10/11/2013 03:13:30	
59 / 1 . 	43.8969	40.1966	0.0057	16.0249	0.0028	0.0094	0.0660	0.2047	0.2436	0.1807	100.8314	-19455.	-4399.	24.	BLA2013_01G(B)_ol21	13069.87	 59	10/11/2013 03:22:02	
60 / 1 . 	44.4003	40.1405	0.0079	15.1663	0.0000	0.0078	0.0519	0.2163	0.2442	0.1853	100.4203	-19455.	-4320.	24.	BLA2013_01G(B)_ol21	13000.31	 60	10/11/2013 03:30:33

File: probe_data/Raw data/BLA2013_01G/BLA2013_01G_B/BLA2013_01G_B_pts_stdev.txt
FileName :   BLA2013_01G(B)_pts.qtiDat 
Signal(s) Used :  Mg Ka, Si Ka, P  Ka, Fe Ka, Ti Ka, Cr Ka, Al Ka, Ca Ka, Mn Ka, Ni Ka 
Spectromers Conditions :   Sp4 TAP,  Sp1 LTAP,  Sp3 LPET,  Sp5 LIF,  Sp2 PET,  Sp5 LIF,  Sp4 TAP,  Sp3 LPET,  Sp5 LIF,  Sp5 LIF 
Full Spectromers Conditions :   Sp4 TAP(2d= 25.745,K= 0.00218),  Sp1 LTAP(2d= 25.745,K= 0.00218),  Sp3 LPET(2d= 8.75,K= 0.000144),  Sp5 LIF(2d= 4.0267,K= 0.000058),  Sp2 PET(2d= 8.75,K= 0.000144),  Sp5 LIF(2d= 4.0267,K= 0.000058),  Sp4 TAP(2d= 25.745,K= 0.00218),  Sp3 LPET(2d= 8.75,K= 0.000144),  Sp5 LIF(2d= 4.0267,K= 0.000058),  Sp5 LIF(2d= 4.0267,K= 0.000058) 
Column Conditions :  Cond 1 : 15keV 20nA , Cond 2 : 15keV 60nA  
 	Cond 1 : Mg Ka, Si Ka, P  Ka, Fe Ka, Ti Ka, Cr Ka 
 	Cond 2 : Al Ka, Ca Ka, Mn Ka, Ni Ka 
Date :  11-Nov-2013 
User Name :  sx 
Setup Name :  lucy_ol_8nov2013.qtiSet 
DataSet Comment :  BLA2013_01G(B)_ol1 
Comment :   
Analysis Date :  09/11/2013 19:09:29 
Project Name :  Lucy Tweed 
Sample Name :  8 Nov 2013 
Pha Parameters :  	 
 		Bias	Gain	Dtime	Blin	Wind	Mode	 
  Sp4(Mg Ka)	1310	2759	3	2074	2433	Inte	 
  Sp1(Si Ka)	1296	2612	3	2008	2194	Inte	 
  Sp3(P  Ka)	1827	815	3	560	791	Inte	 
  Sp5(Fe Ka)	1820	361	3	1007	399	Inte	 
  Sp2(Ti Ka)	1302	897	3	890	2548	Inte	 
  Sp5(Cr Ka)	1819	359	3	1007	399	Inte	 
  Sp4(Al Ka)	1310	2759	3	2074	2433	Inte	 
  Sp3(Ca Ka)	1827	815	3	560	791	Inte	 
  Sp5(Mn Ka)	1820	361	3	1007	399	Inte	 
  Sp5(Ni Ka)	1820	361	3	1007	399	Inte 
Peak Position :   Sp4 38514 (-500, 500),  Sp1 27742 (-500, 300),  Sp3 70305 (-700, 600),  Sp5 48082 (-250, 300),  Sp2 31427 (-350, 250),  Sp5 56882 (-250, 300),  Sp4 32471 (-500, 500),  Sp3 38386 (-300, 250),  Sp5 52202 (200, 1.0221),  Sp5 41163 (-250, 300) 
Current Sample Position :   X = -13276 Y = 7118 Z = 16 
Standard Name :   
 Mg On Olivine (St. Johns) 
 Si, Ca On Diopside 
 P  On Apatite 
 Fe On Fayalite 
 Ti On Rutile 
 Cr On Cr 
 Al On Cor 
 Mn On Mn 
 Ni On NiO 
Standard composition :   
 Olivine (St. Johns) = O  : 43.4%, Mg : 29.7%, Si : 19.1%, Mn : 0.1%, Fe : 7.4%, Ni : 0.3% 
 Diopside = O  : 44.5%, Mg : 11.2%, Si : 25.9%, Ca : 18.4% 
 Apatite = O  : 38.1%, F  : 3.4%, P  : 18.4%, Cl : 0.4%, Ca : 39.7% 
 Fayalite = O  : 31.405%, Si : 13.783%, Fe : 54.812% 
 Rutile = Ti : 59.95%, O  : 40.05% 
 Cr = Cr : 100.% 
 Cor = O  : 47.1%, Al : 52.9% 
 Mn = Mn : 100.% 
 NiO = Ni : 78.5839%, O  : 21.4161% 
Calibration file name :   
 Mg : Olivine (St. Johns)_Mg_Mg018.calDat 
 Si, Ca : Diopside_Si_Si_Ca_Ca021.calDat 
 P  : Apatite_P_P009.calDat 
 Fe : Fayalite_Fe258.calDat 
 Ti : Rutile_Ti_Ti031.calDat 
 Cr : Cr_Cr_Cr004.calDat 
 Al : Cor_Al_Al019.calDat 
 Mn : Mn_Mn266.calDat 
 Ni : NiO_Ni066.calDat 
Beam Size :  1, 1 µm 

DataSet/Point	Mg	Si	P	Fe	Ti	Cr	Al	Ca	Mn	Ni	O	X	Y	Z	Comment	Distance (µ)	Point#	Date	
1 / 1 . 	0.6394	0.4355	0.0101	0.5357	0.0248	0.0434	0.0128	0.0189	0.0240	0.0259		-13276.	7118.	16.	BLA2013_01G(B)_ol1	0.	 1	09/11/2013 19:09:29	
2 / 1 . 	0.6333	0.4356	0.0102	0.5484	0.0255	0.0440	0.0132	0.0187	0.0242	0.0258		-13276.	6978.	16.	BLA2013_01G(B)_ol1	140.	 2	09/11/2013 19:17:55	
3 / 1 . 	0.6364	0.4356	0.0102	0.5410	0.0254	0.0471	0.0134	0.0188	0.0250	0.0263		-13159.	6978.	16.	BLA2013_01G(B)_ol1	182.45	 3	09/11/2013 19:26:26	
4 / 1 . 	0.6724	0.4428	0.0097	0.4346	0.0249	0.0457	0.0143	0.0204	0.0233	0.0268		-11003.	7073.	-7.	BLA2013_01G(B)_ol2	2273.56	 4	09/11/2013 19:34:54	
5 / 1 . 	0.6780	0.4444	0.0103	0.4445	0.0256	0.0470	0.0142	0.0205	0.0238	0.0270		-11003.	7181.	-7.	BLA2013_01G(B)_ol2	2273.99	 5	09/11/2013 19:43:20	
6 / 1 . 	0.6744	0.4435	0.0106	0.4398	0.0248	0.0461	0.0142	0.0209	0.0237	0.0271		-10913.	7294.	-7.	BLA2013_01G(B)_ol2	2369.66	 6	09/11/2013 19:51:46	
7 / 1 . 	0.6601	0.4412	0.0101	0.4850	0.0258	0.0442	0.0128	0.0191	0.0238	0.0251		-8768.	7294.	-32.	BLA2013_01G(B)_ol3	4511.69	 7	09/11/2013 20:00:15	
8 / 1 . 	0.6589	0.4395	0.0098	0.4774	0.0245	0.0444	0.0130	0.0193	0.0240	0.0239		-8768.	7489.	-29.	BLA2013_01G(B)_ol3	4523.46	 8	09/11/2013 20:08:44	
9 / 1 . 	0.6590	0.4391	0.0099	0.4865	0.0256	0.0394	0.0131	0.0188	0.0240	0.0238		-8991.	7489.	-27.	BLA2013_01G(B)_ol3	4301.25	 9	09/11/2013 20:17:10	
10 / 1 . 	0.6721	0.4424	0.0099	0.4504	0.0248	0.0472	0.0135	0.0190	0.0239	0.0267		-5368.	4746.	-81.	BLA2013_01G(B)_ol4	8256.65	 10	09/11/2013 20:25:38	
11 / 1 . 	0.6713	0.4432	0.0099	0.4540	0.0256	0.0459	0.0135	0.0190	0.0232	0.0271		-5368.	4822.	-82.	BLA2013_01G(B)_ol4	8235.15	 11	09/11/2013 20:34:04	
12 / 1 . 	0.6683	0.4399	0.0098	0.4563	0.0246	0.0461	0.0135	0.0197	0.0237	0.0270		-5627.	4804.	-77.	BLA2013_01G(B)_ol4	7991.9	 12	09/11/2013 20:42:39	
13 / 1 . 	0.6518	0.4399	0.0100	0.4988	0.0255	0.0433	0.0132	0.0189	0.0240	0.0257		-8341.	4428.	-49.	BLA2013_01G(B)_ol5	5620.9	 13	09/11/2013 20:51:06	
14 / 1 . 	0.6528	0.4393	0.0101	0.5010	0.0252	0.0422	0.0131	0.0193	0.0247	0.0254		-8170.	4395.	-51.	BLA2013_01G(B)_ol5	5787.09	 14	09/11/2013 20:59:33	
15 / 1 . 	0.6518	0.4397	0.0100	0.4797	0.0245	0.0454	0.0133	0.0192	0.0243	0.0258		-8188.	4577.	-50.	BLA2013_01G(B)_ol5	5687.6	 15	09/11/2013 21:08:00	
16 / 1 . 	0.6725	0.4408	0.0099	0.4484	0.0252	0.0439	0.0137	0.0188	0.0237	0.0274		-10850.	3784.	-24.	BLA2013_01G(B)_ol6	4123.43	 16	09/11/2013 21:16:28	
17 / 1 . 	0.6700	0.4443	0.0095	0.4628	0.0247	0.0477	0.0131	0.0192	0.0238	0.0272		-10610.	3784.	-28.	BLA2013_01G(B)_ol6	4269.08	 17	09/11/2013 21:24:56	
18 / 1 . 	0.6720	0.4427	0.0101	0.4588	0.0248	0.0475	0.0134	0.0187	0.0232	0.0269		-10610.	3952.	-27.	BLA2013_01G(B)_ol6	4139.2	 18	09/11/2013 21:33:27	
19 / 1 . 	0.6299	0.4338	0.0102	0.5646	0.0256	0.0425	0.0138	0.0184	0.0250	0.0248		-12967.	3463.	-6.	BLA2013_01G(B)_ol7	3668.1	 19	09/11/2013 21:42:00	
20 / 1 . 	0.6283	0.4329	0.0100	0.5723	0.0260	0.0429	0.0133	0.0185	0.0247	0.0247		-13216.	3405.	-1.	BLA2013_01G(B)_ol7	3713.52	 20	09/11/2013 21:50:35	
21 / 1 . 	0.6255	0.4336	0.0103	0.5696	0.0260	0.0450	0.0134	0.0189	0.0256	0.0249		-13216.	3243.	-1.	BLA2013_01G(B)_ol7	3875.5	 21	09/11/2013 21:59:07	
22 / 1 . 	0.6666	0.4415	0.0105	0.4737	0.0260	0.0434	0.0136	0.0189	0.0239	0.0261		-15677.	3174.	22.	BLA2013_01G(B)_ol8	4617.36	 22	09/11/2013 22:07:39	
23 / 1 . 	0.6638	0.4410	0.0109	0.4704	0.0254	0.0458	0.0128	0.0191	0.0239	0.0260		-15676.	3058.	22.	BLA2013_01G(B)_ol8	4716.32	 23	09/11/2013 22:16:10	
24 / 1 . 	0.6648	0.4405	0.0101	0.4600	0.0245	0.0443	0.0134	0.0192	0.0237	0.0263		-15507.	3148.	20.	BLA2013_01G(B)_ol8	4553.93	 24	09/11/2013 22:24:46	
25 / 1 . 	0.6544	0.4391	0.0103	0.4850	0.0250	0.0445	0.0133	0.0187	0.0238	0.0264		-18769.	3148.	54.	BLA2013_01G(B)_ol9	6777.57	 25	09/11/2013 22:33:12	
26 / 1 . 	0.6566	0.4400	0.0098	0.4891	0.0255	0.0446	0.0134	0.0191	0.0242	0.0264		-18832.	3111.	54.	BLA2013_01G(B)_ol9	6850.3	 26	09/11/2013 22:41:38	
27 / 1 . 	0.6559	0.4400	0.0100	0.5011	0.0264	0.0463	0.0132	0.0191	0.0246	0.0260		-18550.	3043.	51.	BLA2013_01G(B)_ol9	6664.98	 27	09/11/2013 22:50:09	
28 / 1 . 	0.6399	0.4366	0.0097	0.5165	0.0247	0.0412	0.0129	0.0175	0.0249	0.0242		-21794.	3041.	85.	BLA2013_01G(B)_ol10	9443.68	 28	09/11/2013 22:58:35	
29 / 1 . 	0.6486	0.4375	0.0110	0.5295	0.0263	0.0434	0.0128	0.0184	0.0250	0.0246		-21706.	3222.	85.	BLA2013_01G(B)_ol10	9287.01	 29	09/11/2013 23:07:01	
30 / 1 . 	0.6479	0.4371	0.0097	0.5156	0.0249	0.0422	0.0130	0.0181	0.0247	0.0246		-21607.	3329.	85.	BLA2013_01G(B)_ol10	9152.42	 30	09/11/2013 23:15:27	
31 / 1 . 	0.6651	0.4410	0.0101	0.4688	0.0254	0.0427	0.0135	0.0185	0.0240	0.0266		-22504.	-202.	75.	BLA2013_01G(B)_ol11	11778.87	 31	09/11/2013 23:23:58	
32 / 1 . 	0.6636	0.4414	0.0106	0.4743	0.0252	0.0467	0.0134	0.0185	0.0238	0.0262		-22573.	-236.	75.	BLA2013_01G(B)_ol11	11854.07	 32	09/11/2013 23:32:28	
33 / 1 . 	0.6658	0.4397	0.0105	0.4705	0.0261	0.0463	0.0132	0.0186	0.0241	0.0266		-22776.	-214.	77.	BLA2013_01G(B)_ol11	12000.5	 33	09/11/2013 23:40:54	
34 / 1 . 	0.6201	0.4337	0.0103	0.5941	0.0260	0.0421	0.0127	0.0149	0.0255	0.0240		-19174.	-214.	41.	BLA2013_01G(B)_ol12	9409.85	 34	09/11/2013 23:49:31	
35 / 1 . 	0.6141	0.4321	0.0100	0.6044	0.0248	0.0369	0.0130	0.0152	0.0261	0.0244		-19174.	-52.	41.	BLA2013_01G(B)_ol12	9284.18	 35	09/11/2013 23:58:01	
36 / 1 . 	0.6125	0.4312	0.0098	0.5948	0.0248	0.0423	0.0131	0.0150	0.0260	0.0243		-19028.	-52.	42.	BLA2013_01G(B)_ol12	9192.12	 36	10/11/2013 00:06:30	
37 / 1 . 	0.6646	0.4402	0.0102	0.4662	0.0254	0.0432	0.0133	0.0194	0.0233	0.0258		-15884.	-18.	8.	BLA2013_01G(B)_ol13	7597.65	 37	10/11/2013 00:15:00	
38 / 1 . 	0.6646	0.4416	0.0101	0.4572	0.0243	0.0464	0.0132	0.0196	0.0239	0.0260		-15705.	98.	6.	BLA2013_01G(B)_ol13	7428.36	 38	10/11/2013 00:23:31	
39 / 1 . 	0.6673	0.4415	0.0097	0.4519	0.0244	0.0449	0.0133	0.0191	0.0234	0.0261		-15788.	-258.	6.	BLA2013_01G(B)_ol13	7792.02	 39	10/11/2013 00:31:57	
40 / 1 . 	0.5971	0.4270	0.0110	0.6470	0.0257	0.0384	0.0128	0.0158	0.0264	0.0241		-13349.	-76.	-19.	BLA2013_01G(B)_ol14	7194.46	 40	10/11/2013 00:40:29	
41 / 1 . 	0.5908	0.4268	0.0097	0.6519	0.0247	0.0376	0.0133	0.0152	0.0258	0.0241		-13286.	115.	-16.	BLA2013_01G(B)_ol14	7003.08	 41	10/11/2013 00:49:03	
42 / 1 . 	0.5907	0.4287	0.0110	0.6579	0.0257	0.0408	0.0127	0.0150	0.0258	0.0238		-13200.	188.	-18.	BLA2013_01G(B)_ol14	6930.5	 42	10/11/2013 00:57:31	
43 / 1 . 	0.6313	0.4365	0.0101	0.5504	0.0248	0.0417	0.0124	0.0153	0.0254	0.0243		-8283.	794.	-70.	BLA2013_01G(B)_ol16	8057.94	 43	10/11/2013 01:06:01	
44 / 1 . 	0.6275	0.4358	0.0102	0.5592	0.0247	0.0417	0.0120	0.0149	0.0249	0.0241		-8237.	908.	-70.	BLA2013_01G(B)_ol16	7997.69	 44	10/11/2013 01:14:27	
45 / 1 . 	0.6288	0.4374	0.0101	0.5629	0.0250	0.0417	0.0126	0.0144	0.0256	0.0248		-8185.	989.	-72.	BLA2013_01G(B)_ol16	7968.1	 45	10/11/2013 01:22:59	
46 / 1 . 	0.6633	0.4435	0.0102	0.4750	0.0258	0.0471	0.0131	0.0193	0.0239	0.0266		-4765.	965.	-107.	BLA2013_01G(B)_ol17	10502.94	 46	10/11/2013 01:31:29	
47 / 1 . 	0.6651	0.4417	0.0095	0.4639	0.0247	0.0458	0.0132	0.0191	0.0242	0.0268		-4765.	824.	-106.	BLA2013_01G(B)_ol17	10586.14	 47	10/11/2013 01:39:56	
48 / 1 . 	0.6628	0.4424	0.0108	0.4734	0.0256	0.0447	0.0132	0.0192	0.0242	0.0270		-4765.	1115.	-107.	BLA2013_01G(B)_ol17	10415.77	 48	10/11/2013 01:48:26	
49 / 1 . 	0.6621	0.4412	0.0104	0.4739	0.0255	0.0416	0.0125	0.0189	0.0242	0.0252		-7963.	-3483.	-97.	BLA2013_01G(B)_ol18	11858.41	 49	10/11/2013 01:56:57	
50 / 1 . 	0.6639	0.4418	0.0095	0.4748	0.0244	0.0416	0.0128	0.0173	0.0245	0.0250		-7973.	-3714.	-97.	BLA2013_01G(B)_ol18	12060.96	 50	10/11/2013 02:05:31	
51 / 1 . 	0.6621	0.4414	0.0094	0.4695	0.0254	0.0433	0.0126	0.0183	0.0238	0.0249		-8064.	-3714.	-96.	BLA2013_01G(B)_ol18	12021.22	 51	10/11/2013 02:14:00	
52 / 1 . 	0.6683	0.4417	0.0103	0.4559	0.0260	0.0482	0.0138	0.0192	0.0235	0.0272		-11768.	-3558.	-55.	BLA2013_01G(B)_ol19	10782.21	 52	10/11/2013 02:22:30	
53 / 1 . 	0.6718	0.4421	0.0100	0.4538	0.0251	0.0477	0.0134	0.0189	0.0235	0.0274		-11768.	-3661.	-55.	BLA2013_01G(B)_ol19	10884.21	 53	10/11/2013 02:31:00	
54 / 1 . 	0.6693	0.4430	0.0098	0.4633	0.0255	0.0454	0.0134	0.0190	0.0236	0.0267		-11657.	-3654.	-57.	BLA2013_01G(B)_ol19	10893.23	 54	10/11/2013 02:39:30	
55 / 1 . 	0.6535	0.4411	0.0100	0.4926	0.0241	0.0431	0.0126	0.0175	0.0244	0.0252		-16294.	-4349.	-11.	BLA2013_01G(B)_ol20	11857.54	 55	10/11/2013 02:48:02	
56 / 1 . 	0.6528	0.4390	0.0104	0.4974	0.0254	0.0402	0.0128	0.0170	0.0247	0.0250		-16294.	-4254.	-10.	BLA2013_01G(B)_ol20	11765.69	 56	10/11/2013 02:56:30	
57 / 1 . 	0.6544	0.4393	0.0103	0.5037	0.0250	0.0420	0.0128	0.0171	0.0253	0.0247		-16327.	-4150.	-9.	BLA2013_01G(B)_ol20	11673.78	 57	10/11/2013 03:05:00	
58 / 1 . 	0.6347	0.4350	0.0107	0.5530	0.0244	0.0419	0.0126	0.0169	0.0252	0.0241		-19556.	-4392.	22.	BLA2013_01G(B)_ol21	13111.77	 58	10/11/2013 03:13:30	
59 / 1 . 	0.6289	0.4350	0.0097	0.5646	0.0252	0.0423	0.0134	0.0162	0.0250	0.0242		-19455.	-4399.	24.	BLA2013_01G(B)_ol21	13069.87	 59	10/11/2013 03:22:02	
60 / 1 . 	0.6370	0.4349	0.0106	0.5483	0.0263	0.0424	0.0127	0.0166	0.0254	0.0244		-19455.	-4320.	24.	BLA2013_01G(B)_ol21	13000.31	 60	10/11/2013 03:30:33
